Repository: PriyanshuKumar9798/self-sensing-gfrp-cnt

## Overview

Four nominally identical bars of a glass-fibre composite with carbon nanotubes
(CNTs) dispersed in the matrix were loaded to failure in three-point bending. A
universal testing machine recorded the load and deflection while a Keithley
source-meter recorded the electrical resistance of the embedded CNT network, both
at about 12 Hz. Because the glass fibres do not conduct, the resistance reflects
the state of the matrix, where damage begins. This project uses that resistance
signal to forecast failure and raise an early-warning alarm on a bar the model has
never seen.

The work is organised in five stages: a reproducible data pipeline, a causal

File: Sourcemeter/s4_0423_124037.csv (part 1 of 12)
Style,Standard
Append Mode,1
Fill Mode,1
Capacity,100000
Count,4372
Base Time Seconds,1776947043
Base Time Fractional,.821743840
Base Time,04/23/2026 12:24:03.821743840
Reading,Unit,Range Digits,Disp Digits,Math,Start Group,Limit1 High,Limit1 Low,Limit2 High,Limit2 Low,Terminal,Questionable,Origin,Value,Unit,Digits,Output,Sense,Source Limit,Overtemp,Relative Time
6666532.315312,Ohm,10000000,5.5,F,F,F,F,F,F,Rear,F,Main,19.9993839263916,Volt DC,10,T,2W,F,F,0.000000000
6717320.411718,Ohm,10000000,5.5,F,F,F,F,F,F,Rear,F,Main,19.9993743896484,Volt DC,10,T,2W,F,F,0.082729040
6752817.722069,Ohm,10000000,5.5,F,F,F,F,F,F,Rear,F,Main,19.9993667602539,Volt DC,10,T,2W,F,F,0.165435600
6774210.296756,Ohm,10000000,5.5,F,F,F,F,F,F,Rear,F,Main,19.9993705749512,Volt DC,10,T,2W,F,F,0.248149900
6788888.032503,Ohm,10000000,5.5,F,F,F,F,F,F,Rear,F,Main,19.9993648529053,Volt DC,10,T,2W,F,F,0.330851400
6801076.649298,Ohm,10000000,5.5,F,F,F,F,F,F,Rear,F,Main,19.9993858337402,Volt DC,10,T,2W,F,F,0.413565980
6811289.561605,Ohm,10000000,5.5,F,F,F,F,F,F,Rear,F,Main,19.9993762969971,Volt DC,10,T,2W,F,F,0.496277020
6820262.152332,Ohm,10000000,5.5,F,F,F,F,F,F,Rear,F,Main,19.9993915557861,Volt DC,10,T,2W,F,F,0.578982780
6827927.657924,Ohm,10000000,5.5,F,F,F,F,F,F,Rear,F,Main,19.9993801116943,Volt DC,10,T,2W,F,F,0.661697100
6834638.854115,Ohm,10000000,5.5,F,F,F,F,F,F,Rear,F,Main,19.9993839263916,Volt DC,10,T,2W,F,F,0.744398540
6840961.337215,Ohm,10000000,5.5,F,F,F,F,F,F,Rear,F,Main,19.9993762969971,Volt DC,10,T,2W,F,F,0.827112880
6846471.788544,Ohm,10000000,5.5,F,F,F,F,F,F,Rear,F,Main,19.9993724822998,Volt DC,10,T,2W,F,F,0.909818400
6851586.789159,Ohm,10000000,5.5,F,F,F,F,F,F,Rear,F,Main,19.9993724822998,Volt DC,10,T,2W,F,F,0.992524000
6856624.515011,Ohm,10000000,5.5,F,F,F,F,F,F,Rear,F,Main,19.9993820190430,Volt DC,10,T,2W,F,F,1.075227900
6860955.06132,Ohm,10000000,5.5,F,F,F,F,F,F,Rear,F,Main,19.9993820190430,Volt DC,10,T,2W,F,F,1.157928140
6865404.147073,Ohm,10000000,5.5,F,F,F,F,F,F,Rear,F,Main,19.9993820190430,Volt DC,10,T,2W,F,F,1.240631260
6869013.371693,Ohm,10000000,5.5,F,F,F,F,F,F,Rear,F,Main,19.9993801116943,Volt DC,10,T,2W,F,F,1.323347980
6873051.892617,Ohm,10000000,5.5,F,F,F,F,F,F,Rear,F,Main,19.9993896484375,Volt DC,10,T,2W,F,F,1.406073560
6876193.452303,Ohm,10000000,5.5,F,F,F,F,F,F,Rear,F,Main,19.9993972778320,Volt DC,10,T,2W,F,F,1.488780780
6879370.061194,Ohm,10000000,5.5,F,F,F,F,F,F,Rear,F,Main,19.9993858337402,Volt DC,10,T,2W,F,F,1.571489360
6882352.188945,Ohm,10000000,5.5,F,F,F,F,F,F,Rear,F,Main,19.9993953704834,Volt DC,10,T,2W,F,F,1.654199100
6885774.600104,Ohm,10000000,5.5,F,F,F,F,F,F,Rear,F,Main,19.9993877410889,Volt DC,10,T,2W,F,F,1.736905720
6888723.740411,Ohm,10000000,5.5,F,F,F,F,F,F,Rear,F,Main,19.9993934631348,Volt DC,10,T,2W,F,F,1.819621740
6891785.868203,Ohm,10000000,5.5,F,F,F,F,F,F,Rear,F,Main,19.9993953704834,Volt DC,10,T,2W,F,F,1.902340460
6894446.49652,Ohm,10000000,5.5,F,F,F,F,F,F,Rear,F,Main,19.9993801116943,Volt DC,10,T,2W,F,F,1.985048500
6897296.095885,Ohm,10000000,5.5,F,F,F,F,F,F,Rear,F,Main,19.9993877410889,Volt DC,10,T,2W,F,F,2.067745600
6899979.74018,Ohm,10000000,5.5,F,F,F,F,F,F,Rear,F,Main,19.9993782043457,Volt DC,10,T,2W,F,F,2.150464880
6902518.570091,Ohm,10000000,5.5,F,F,F,F,F,F,Rear,F,Main,19.9993934631348,Volt DC,10,T,2W,F,F,2.233169840
6904712.234549,Ohm,10000000,5.5,F,F,F,F,F,F,Rear,F,Main,19.9993801116943,Volt DC,10,T,2W,F,F,2.315863380
6907152.222938,Ohm,10000000,5.5,F,F,F,F,F,F,Rear,F,Main,19.9993896484375,Volt DC,10,T,2W,F,F,2.398578180
6910386.221869,Ohm,10000000,5.5,F,F,F,F,F,F,Rear,F,Main,19.9993858337402,Volt DC,10,T,2W,F,F,2.481287020
6912768.052391,Ohm,10000000,5.5,F,F,F,F,F,F,Rear,F,Main,19.9993915557861,Volt DC,10,T,2W,F,F,2.563992900
6914958.575005,Ohm,10000000,5.5,F,F,F,F,F,F,Rear,F,Main,19.9993801116943,Volt DC,10,T,2W,F,F,2.646696840
6917389.486484,Ohm,10000000,5.5,F,F,F,F,F,F,Rear,F,Main,19.9993896484375,Volt DC,10,T,2W,F,F,2.729418120
6919533.439686,Ohm,10000000,5.5,F,F,F,F,F,F,Rear,F,Main,19.9993877410889,Volt DC,10,T,2W,F,F,2.812117840
6921342.700255,Ohm,10000000,5.5,F,F,F,F,F,F,Rear,F,Main,19.9993953704834,Volt DC,10,T,2W,F,F,2.894820060
6923417.714329,Ohm,10000000,5.5,F,F,F,F,F,F,Rear,F,Main,19.9993934631348,Volt DC,10,T,2W,F,F,2.977515920
6925112.063243,Ohm,10000000,5.5,F,F,F,F,F,F,Rear,F,Main,19.9993877410889,Volt DC,10,T,2W,F,F,3.060224960
6926783.095763,Ohm,10000000,5.5,F,F,F,F,F,F,Rear,F,Main,19.9993705749512,Volt DC,10,T,2W,F,F,3.142928500
6928066.040526,Ohm,10000000,5.5,F,F,F,F,F,F,Rear,F,Main,19.9993839263916,Volt DC,10,T,2W,F,F,3.225649900
6930045.313648,Ohm,10000000,5.5,F,F,F,F,F,F,Rear,F,Main,19.9993934631348,Volt DC,10,T,2W,F,F,3.308376020
6932194.618912,Ohm,10000000,5.5,F,F,F,F,F,F,Rear,F,Main,19.9993953704834,Volt DC,10,T,2W,F,F,3.391071280
6934325.664968,Ohm,10000000,5.5,F,F,F,F,F,F,Rear,F,Main,19.9993896484375,Volt DC,10,T,2W,F,F,3.473779140
6935733.939515,Ohm,10000000,5.5,F,F,F,F,F,F,Rear,F,Main,19.9993762969971,Volt DC,10,T,2W,F,F,3.556484360
6937243.73958,Ohm,10000000,5.5,F,F,F,F,F,F,Rear,F,Main,19.9993858337402,Volt DC,10,T,2W,F,F,3.639195620
6939005.949339,Ohm,10000000,5.5,F,F,F,F,F,F,Rear,F,Main,19.9993762969971,Volt DC,10,T,2W,F,F,3.721910120
6940513.225014,Ohm,10000000,5.5,F,F,F,F,F,F,Rear,F,Main,19.9993839263916,Volt DC,10,T,2W,F,F,3.804611400
6942317.439959,Ohm,10000000,5.5,F,F,F,F,F,F,Rear,F,Main,19.9993801116943,Volt DC,10,T,2W,F,F,3.887316060
6944188.245458,Ohm,10000000,5.5,F,F,F,F,F,F,Rear,F,Main,19.9993648529053,Volt DC,10,T,2W,F,F,3.970037260
6945650.190815,Ohm,10000000,5.5,F,F,F,F,F,F,Rear,F,Main,19.9993839263916,Volt DC,10,T,2W,F,F,4.052741200
6947262.919725,Ohm,10000000,5.5,F,F,F,F,F,F,Rear,F,Main,19.9993724822998,Volt DC,10,T,2W,F,F,4.135463820
6948478.247121,Ohm,10000000,5.5,F,F,F,F,F,F,Rear,F,Main,19.9993858337402,Volt DC,10,T,2W,F,F,4.218194260
6950020.04839,Ohm,10000000,5.5,F,F,F,F,F,F,Rear,F,Main,19.9993877410889,Volt DC,10,T,2W,F,F,4.300905280
6951572.177337,Ohm,10000000,5.5,F,F,F,F,F,F,Rear,F,Main,19.9993762969971,Volt DC,10,T,2W,F,F,4.383608540
6953055.459468,Ohm,10000000,5.5,F,F,F,F,F,F,Rear,F,Main,19.9993877410889,Volt DC,10,T,2W,F,F,4.466312460
6954498.002551,Ohm,10000000,5.5,F,F,F,F,F,F,Rear,F,Main,19.9993877410889,Volt DC,10,T,2W,F,F,4.549000640
6955935.076914,Ohm,10000000,5.5,F,F,F,F,F,F,Rear,F,Main,19.9993782043457,Volt DC,10,T,2W,F,F,4.631721140
6957088.291018,Ohm,10000000,5.5,F,F,F,F,F,F,Rear,F,Main,19.9993972778320,Volt DC,10,T,2W,F,F,4.714439320
6958654.479574,Ohm,10000000,5.5,F,F,F,F,F,F,Rear,F,Main,19.9993839263916,Volt DC,10,T,2W,F,F,4.797148720
6959860.640156,Ohm,10000000,5.5,F,F,F,F,F,F,Rear,F,Main,19.9993705749512,Volt DC,10,T,2W,F,F,4.879854700
6961090.725455,Ohm,10000000,5.5,F,F,F,F,F,F,Rear,F,Main,19.9993820190430,Volt DC,10,T,2W,F,F,4.962561800
6962558.763744,Ohm,10000000,5.5,F,F,F,F,F,F,Rear,F,Main,19.9993839263916,Volt DC,10,T,2W,F,F,5.045264700
6963771.029978,Ohm,10000000,5.5,F,F,F,F,F,F,Rear,F,Main,19.9993762969971,Volt DC,10,T,2W,F,F,5.127976260
6964739.978932,Ohm,10000000,5.5,F,F,F,F,F,F,Rear,F,Main,19.9993877410889,Volt DC,10,T,2W,F,F,5.210667380
6965963.926391,Ohm,10000000,5.5,F,F,F,F,F,F,Rear,F,Main,19.9993782043457,Volt DC,10,T,2W,F,F,5.293360540
6967151.678871,Ohm,10000000,5.5,F,F,F,F,F,F,Rear,F,Main,19.9993839263916,Volt DC,10,T,2W,F,F,5.376063200
6968526.772776,Ohm,10000000,5.5,F,F,F,F,F,F,Rear,F,Main,19.9993953704834,Volt DC,10,T,2W,F,F,5.458763000
6969862.60325,Ohm,10000000,5.5,F,F,F,F,F,F,Rear,F,Main,19.9993686676025,Volt DC,10,T,2W,F,F,5.541481400
6970930.243675,Ohm,10000000,5.5,F,F,F,F,F,F,Rear,F,Main,19.9993667602539,Volt DC,10,T,2W,F,F,5.624203320
6971957.558897,Ohm,10000000,5.5,F,F,F,F,F,F,Rear,F,Main,19.9993877410889,Volt DC,10,T,2W,F,F,5.706908300
6973171.669839,Ohm,10000000,5.5,F,F,F,F,F,F,Rear,F,Main,19.9993839263916,Volt DC,10,T,2W,F,F,5.789606080
6974448.702884,Ohm,10000000,5.5,F,F,F,F,F,F,Rear,F,Main,19.9993896484375,Volt DC,10,T,2W,F,F,5.872318380
6975844.25915,Ohm,10000000,5.5,F,F,F,F,F,F,Rear,F,Main,19.9993896484375,Volt DC,10,T,2W,F,F,5.955038800
6976838.468986,Ohm,10000000,5.5,F,F,F,F,F,F,Rear,F,Main,19.9993877410889,Volt DC,10,T,2W,F,F,6.037739820
6977894.072396,Ohm,10000000,5.5,F,F,F,F,F,F,Rear,F,Main,19.9993801116943,Volt DC,10,T,2W,F,F,6.120448880
6978901.390423,Ohm,10000000,5.5,F,F,F,F,F,F,Rear,F,Main,19.9993934631348,Volt DC,10,T,2W,F,F,6.203158340
6979650.331152,Ohm,10000000,5.5,F,F,F,F,F,F,Rear,F,Main,19.9993877410889,Volt DC,10,T,2W,F,F,6.285860580
6981344.521978,Ohm,10000000,5.5,F,F,F,F,F,F,Rear,F,Main,19.9993896484375,Volt DC,10,T,2W,F,F,6.368570900
6982259.377631,Ohm,10000000,5.5,F,F,F,F,F,F,Rear,F,Main,19.9993877410889,Volt DC,10,T,2W,F,F,6.451268000
6983106.839693,Ohm,10000000,5.5,F,F,F,F,F,F,Rear,F,Main,19.9993953704834,Volt DC,10,T,2W,F,F,6.533960800
6984417.122164,Ohm,10000000,5.5,F,F,F,F,F,F,Rear,F,Main,19.9993858337402,Volt DC,10,T,2W,F,F,6.616670860
6985249.019972,Ohm,10000000,5.5,F,F,F,F,F,F,Rear,F,Main,19.9993934631348,Volt DC,10,T,2W,F,F,6.699377740
6986013.199181,Ohm,10000000,5.5,F,F,F,F,F,F,Rear,F,Main,19.9993972778320,Volt DC,10,T,2W,F,F,6.782077020
6987116.208995,Ohm,10000000,5.5,F,F,F,F,F,F,Rear,F,Main,19.9993934631348,Volt DC,10,T,2W,F,F,6.864781440
6988152.609348,Ohm,10000000,5.5,F,F,F,F,F,F,Rear,F,Main,19.9993839263916,Volt DC,10,T,2W,F,F,6.947503020
6989049.702307,Ohm,10000000,5.5,F,F,F,F,F,F,Rear,F,Main,19.9993705749512,Volt DC,10,T,2W,F,F,7.030197220
6989837.376737,Ohm,10000000,5.5,F,F,F,F,F,F,Rear,F,Main,19.9993820190430,Volt DC,10,T,2W,F,F,7.112894780
6990703.344869,Ohm,10000000,5.5,F,F,F,F,F,F,Rear,F,Main,19.9993896484375,Volt DC,10,T,2W,F,F,7.195598720
6991496.280911,Ohm,10000000,5.5,F,F,F,F,F,F,Rear,F,Main,19.9993991851807,Volt DC,10,T,2W,F,F,7.278293280
6992463.717999,Ohm,10000000,5.5,F,F,F,F,F,F,Rear,F,Main,19.9993953704834,Volt DC,10,T,2W,F,F,7.360997240
6993394.389402,Ohm,10000000,5.5,F,F,F,F,F,F,Rear,F,Main,19.9994049072266,Volt DC,10,T,2W,F,F,7.443692800
6994171.80916,Ohm,10000000,5.5,F,F,F,F,F,F,Rear,F,Main,19.9993953704834,Volt DC,10,T,2W,F,F,7.526407660
6995021.832524,Ohm,10000000,5.5,F,F,F,F,F,F,Rear,F,Main,19.9993782043457,Volt DC,10,T,2W,F,F,7.609107440
6995738.405911,Ohm,10000000,5.5,F,F,F,F,F,F,Rear,F,Main,19.9993877410889,Volt DC,10,T,2W,F,F,7.691828280
6996759.999999,Ohm,10000000,5.5,F,F,F,F,F,F,Rear,F,Main,19.9993953704834,Volt DC,10,T,2W,F,F,7.774537240
6997456.894313,Ohm,10000000,5.5,F,F,F,F,F,F,Rear,F,Main,19.9993858337402,Volt DC,10,T,2W,F,F,7.857229320
6998151.136887,Ohm,10000000,5.5,F,F,F,F,F,F,Rear,F,Main,19.9993953704834,Volt DC,10,T,2W,F,F,7.939943240
6999216.434679,Ohm,10000000,5.5,F,F,F,F,F,F,Rear,F,Main,19.9993953704834,Volt DC,10,T,2W,F,F,8.022644060
7000006.740842,Ohm,10000000,5.5,F,F,F,F,F,F,Rear,F,Main,19.9993839263916,Volt DC,10,T,2W,F,F,8.105356920
7000968.499923,Ohm,10000000,5.5,F,F,F,F,F,F,Rear,F,Main,19.9994049072266,Volt DC,10,T,2W,F,F,8.188075360
7002016.045581,Ohm,10000000,5.5,F,F,F,F,F,F,Rear,F,Main,19.9993915557861,Volt DC,10,T,2W,F,F,8.270775840
7002521.426259,Ohm,10000000,5.5,F,F,F,F,F,F,Rear,F,Main,19.9993877410889,Volt DC,10,T,2W,F,F,8.353499160
7003305.342564,Ohm,10000000,5.5,F,F,F,F,F,F,Rear,F,Main,19.9993782043457,Volt DC,10,T,2W,F,F,8.436205580
7004118.644936,Ohm,10000000,5.5,F,F,F,F,F,F,Rear,F,Main,19.9993915557861,Volt DC,10,T,2W,F,F,8.518909040
7005070.730239,Ohm,10000000,5.5,F,F,F,F,F,F,Rear,F,Main,19.9993801116943,Volt DC,10,T,2W,F,F,8.601617520
7005545.40241,Ohm,10000000,5.5,F,F,F,F,F,F,Rear,F,Main,19.9993972778320,Volt DC,10,T,2W,F,F,8.684327480
7006316.815531,Ohm,10000000,5.5,F,F,F,F,F,F,Rear,F,Main,19.9994010925293,Volt DC,10,T,2W,F,F,8.767028340
7007019.526769,Ohm,10000000,5.5,F,F,F,F,F,F,Rear,F,Main,19.9993915557861,Volt DC,10,T,2W,F,F,8.849722720
7008191.275131,Ohm,10000000,5.5,F,F,F,F,F,F,Rear,F,Main,19.9993896484375,Volt DC,10,T,2W,F,F,8.932418220
7008951.084805,Ohm,10000000,5.5,F,F,F,F,F,F,Rear,F,Main,19.9994049072266,Volt DC,10,T,2W,F,F,9.015131740
7010089.298015,Ohm,10000000,5.5,F,F,F,F,F,F,Rear,F,Main,19.9993915557861,Volt DC,10,T,2W,F,F,9.097838160
7010640.877748,Ohm,10000000,5.5,F,F,F,F,F,F,Rear,F,Main,19.9993934631348,Volt DC,10,T,2W,F,F,9.180540580
7011687.304845,Ohm,10000000,5.5,F,F,F,F,F,F,Rear,F,Main,19.9993782043457,Volt DC,10,T,2W,F,F,9.263257140
7012256.226098,Ohm,10000000,5.5,F,F,F,F,F,F,Rear,F,Main,19.9993953704834,Volt DC,10,T,2W,F,F,9.345949940
7013052.831571,Ohm,10000000,5.5,F,F,F,F,F,F,Rear,F,Main,19.9993934631348,Volt DC,10,T,2W,F,F,9.428652640
7013555.905145,Ohm,10000000,5.5,F,F,F,F,F,F,Rear,F,Main,19.9993801116943,Volt DC,10,T,2W,F,F,9.511354860
7014195.177593,Ohm,10000000,5.5,F,F,F,F,F,F,Rear,F,Main,19.9993801116943,Volt DC,10,T,2W,F,F,9.594068660
7015196.644836,Ohm,10000000,5.5,F,F,F,F,F,F,Rear,F,Main,19.9993915557861,Volt DC,10,T,2W,F,F,9.676775260
7016097.671236,Ohm,10000000,5.5,F,F,F,F,F,F,Rear,F,Main,19.9993934631348,Volt DC,10,T,2W,F,F,9.759483960
7016944.166602,Ohm,10000000,5.5,F,F,F,F,F,F,Rear,F,Main,19.9994068145752,Volt DC,10,T,2W,F,F,9.842213780
7017498.761716,Ohm,10000000,5.5,F,F,F,F,F,F,Rear,F,Main,19.9993839263916,Volt DC,10,T,2W,F,F,9.924910720
7018266.757345,Ohm,10000000,5.5,F,F,F,F,F,F,Rear,F,Main,19.9993896484375,Volt DC,10,T,2W,F,F,10.007606700
7018885.727895,Ohm,10000000,5.5,F,F,F,F,F,F,Rear,F,Main,19.9993820190430,Volt DC,10,T,2W,F,F,10.090310280
7019641.934569,Ohm,10000000,5.5,F,F,F,F,F,F,Rear,F,Main,19.9993820190430,Volt DC,10,T,2W,F,F,10.173019660
7020531.666273,Ohm,10000000,5.5,F,F,F,F,F,F,Rear,F,Main,19.9993820190430,Volt DC,10,T,2W,F,F,10.255731500
7020854.336686,Ohm,10000000,5.5,F,F,F,F,F,F,Rear,F,Main,19.9993801116943,Volt DC,10,T,2W,F,F,10.338442120
7021812.981747,Ohm,10000000,5.5,F,F,F,F,F,F,Rear,F,Main,19.9993839263916,Volt DC,10,T,2W,F,F,10.421151760
7022792.759228,Ohm,10000000,5.5,F,F,F,F,F,F,Rear,F,Main,19.9993801116943,Volt DC,10,T,2W,F,F,10.503868980
7023306.288397,Ohm,10000000,5.5,F,F,F,F,F,F,Rear,F,Main,19.9993877410889,Volt DC,10,T,2W,F,F,10.586582640
7024328.554657,Ohm,10000000,5.5,F,F,F,F,F,F,Rear,F,Main,19.9993839263916,Volt DC,10,T,2W,F,F,10.669281020
7025034.206453,Ohm,10000000,5.5,F,F,F,F,F,F,Rear,F,Main,19.9993820190430,Volt DC,10,T,2W,F,F,10.751997540
7025509.468663,Ohm,10000000,5.5,F,F,F,F,F,F,Rear,F,Main,19.9993820190430,Volt DC,10,T,2W,F,F,10.834691440
7026268.426411,Ohm,10000000,5.5,F,F,F,F,F,F,Rear,F,Main,19.9993953704834,Volt DC,10,T,2W,F,F,10.917408600
7027029.392617,Ohm,10000000,5.5,F,F,F,F,F,F,Rear,F,Main,19.9993820190430,Volt DC,10,T,2W,F,F,11.000117320
7027676.303661,Ohm,10000000,5.5,F,F,F,F,F,F,Rear,F,Main,19.9993743896484,Volt DC,10,T,2W,F,F,11.082824380
7028284.529771,Ohm,10000000,5.5,F,F,F,F,F,F,Rear,F,Main,19.9993953704834,Volt DC,10,T,2W,F,F,11.165539940
7029173.31865,Ohm,10000000,5.5,F,F,F,F,F,F,Rear,F,Main,19.9993896484375,Volt DC,10,T,2W,F,F,11.248238540
7029750.849104,Ohm,10000000,5.5,F,F,F,F,F,F,Rear,F,Main,19.9993801116943,Volt DC,10,T,2W,F,F,11.330945180
7030731.011814,Ohm,10000000,5.5,F,F,F,F,F,F,Rear,F,Main,19.9993934631348,Volt DC,10,T,2W,F,F,11.413654660
7031252.374633,Ohm,10000000,5.5,F,F,F,F,F,F,Rear,F,Main,19.9993801116943,Volt DC,10,T,2W,F,F,11.496352520
7036650.662489,Ohm,10000000,5.5,F,F,F,F,F,F,Rear,F,Main,19.9993896484375,Volt DC,10,T,2W,F,F,11.579061600
7037322.889182,Ohm,10000000,5.5,F,F,F,F,F,F,Rear,F,Main,19.9993801116943,Volt DC,10,T,2W,F,F,11.661769880
7037734.602969,Ohm,10000000,5.5,F,F,F,F,F,F,Rear,F,Main,19.9993820190430,Volt DC,10,T,2W,F,F,11.744483300
7038435.607474,Ohm,10000000,5.5,F,F,F,F,F,F,Rear,F,Main,19.9993896484375,Volt DC,10,T,2W,F,F,11.827176960
7039258.695061,Ohm,10000000,5.5,F,F,F,F,F,F,Rear,F,Main,19.9993820190430,Volt DC,10,T,2W,F,F,11.909873680
7039797.753308,Ohm,10000000,5.5,F,F,F,F,F,F,Rear,F,Main,19.9993801116943,Volt DC,10,T,2W,F,F,11.992583040
7040930.200396,Ohm,10000000,5.5,F,F,F,F,F,F,Rear,F,Main,19.9993858337402,Volt DC,10,T,2W,F,F,12.075280920
7041405.900307,Ohm,10000000,5.5,F,F,F,F,F,F,Rear,F,Main,19.9993953704834,Volt DC,10,T,2W,F,F,12.157981920
7042026.712754,Ohm,10000000,5.5,F,F,F,F,F,F,Rear,F,Main,19.9993877410889,Volt DC,10,T,2W,F,F,12.240702460
7042402.649307,Ohm,10000000,5.5,F,F,F,F,F,F,Rear,F,Main,19.9993953704834,Volt DC,10,T,2W,F,F,12.323417640
7042989.262254,Ohm,10000000,5.5,F,F,F,F,F,F,Rear,F,Main,19.9993782043457,Volt DC,10,T,2W,F,F,12.406133180
7043750.538767,Ohm,10000000,5.5,F,F,F,F,F,F,Rear,F,Main,19.9993858337402,Volt DC,10,T,2W,F,F,12.488829720
7044765.254108,Ohm,10000000,5.5,F,F,F,F,F,F,Rear,F,Main,19.9993724822998,Volt DC,10,T,2W,F,F,12.571550080
7045276.646951,Ohm,10000000,5.5,F,F,F,F,F,F,Rear,F,Main,19.9993953704834,Volt DC,10,T,2W,F,F,12.654248700
7045990.923511,Ohm,10000000,5.5,F,F,F,F,F,F,Rear,F,Main,19.9993915557861,Volt DC,10,T,2W,F,F,12.736965200
7046461.901881,Ohm,10000000,5.5,F,F,F,F,F,F,Rear,F,Main,19.9993953704834,Volt DC,10,T,2W,F,F,12.819682640
7047367.264628,Ohm,10000000,5.5,F,F,F,F,F,F,Rear,F,Main,19.9993915557861,Volt DC,10,T,2W,F,F,12.902386740
7047639.165285,Ohm,10000000,5.5,F,F,F,F,F,F,Rear,F,Main,19.9994068145752,Volt DC,10,T,2W,F,F,12.985095040
7048546.795396,Ohm,10000000,5.5,F,F,F,F,F,F,Rear,F,Main,19.9993877410889,Volt DC,10,T,2W,F,F,13.067791100
7049506.662022,Ohm,10000000,5.5,F,F,F,F,F,F,Rear,F,Main,19.9993991851807,Volt DC,10,T,2W,F,F,13.150499620
7049856.250602,Ohm,10000000,5.5,F,F,F,F,F,F,Rear,F,Main,19.9993762969971,Volt DC,10,T,2W,F,F,13.233201620
7050945.419887,Ohm,10000000,5.5,F,F,F,F,F,F,Rear,F,Main,19.9993991851807,Volt DC,10,T,2W,F,F,13.315916440
7051401.367975,Ohm,10000000,5.5,F,F,F,F,F,F,Rear,F,Main,19.9993953704834,Volt DC,10,T,2W,F,F,13.398614200
7052242.303997,Ohm,10000000,5.5,F,F,F,F,F,F,Rear,F,Main,19.9993896484375,Volt DC,10,T,2W,F,F,13.481321340
7052878.147414,Ohm,10000000,5.5,F,F,F,F,F,F,Rear,F,Main,19.9993839263916,Volt DC,10,T,2W,F,F,13.564031420
7053305.500526,Ohm,10000000,5.5,F,F,F,F,F,F,Rear,F,Main,19.9993801116943,Volt DC,10,T,2W,F,F,13.646751140
7054447.768655,Ohm,10000000,5.5,F,F,F,F,F,F,Rear,F,Main,19.9993724822998,Volt DC,10,T,2W,F,F,13.729460960
7054655.355371,Ohm,10000000,5.5,F,F,F,F,F,F,Rear,F,Main,19.9993915557861,Volt DC,10,T,2W,F,F,13.812159580
7055358.030339,Ohm,10000000,5.5,F,F,F,F,F,F,Rear,F,Main,19.9993991851807,Volt DC,10,T,2W,F,F,13.894857720
7056145.355925,Ohm,10000000,5.5,F,F,F,F,F,F,Rear,F,Main,19.9993896484375,Volt DC,10,T,2W,F,F,13.977569120
7056885.619614,Ohm,10000000,5.5,F,F,F,F,F,F,Rear,F,Main,19.9993858337402,Volt DC,10,T,2W,F,F,14.060278000
7057397.231925,Ohm,10000000,5.5,F,F,F,F,F,F,Rear,F,Main,19.9993915557861,Volt DC,10,T,2W,F,F,14.142984880
7057776.430014,Ohm,10000000,5.5,F,F,F,F,F,F,Rear,F,Main,19.9993877410889,Volt DC,10,T,2W,F,F,14.225704420
7058419.545408,Ohm,10000000,5.5,F,F,F,F,F,F,Rear,F,Main,19.9994029998779,Volt DC,10,T,2W,F,F,14.308412780
7059277.808192,Ohm,10000000,5.5,F,F,F,F,F,F,Rear,F,Main,19.9993934631348,Volt DC,10,T,2W,F,F,14.391108840
7060032.436671,Ohm,10000000,5.5,F,F,F,F,F,F,Rear,F,Main,19.9993915557861,Volt DC,10,T,2W,F,F,14.473810060
7060957.837512,Ohm,10000000,5.5,F,F,F,F,F,F,Rear,F,Main,19.9993896484375,Volt DC,10,T,2W,F,F,14.556512940
7062006.764529,Ohm,10000000,5.5,F,F,F,F,F,F,Rear,F,Main,19.9993820190430,Volt DC,10,T,2W,F,F,14.639219080
7062621.547975,Ohm,10000000,5.5,F,F,F,F,F,F,Rear,F,Main,19.9993839263916,Volt DC,10,T,2W,F,F,14.721931380
7063190.035251,Ohm,10000000,5.5,F,F,F,F,F,F,Rear,F,Main,19.9993877410889,Volt DC,10,T,2W,F,F,14.804625840
7063701.921869,Ohm,10000000,5.5,F,F,F,F,F,F,Rear,F,Main,19.9993820190430,Volt DC,10,T,2W,F,F,14.887328720
7064652.330045,Ohm,10000000,5.5,F,F,F,F,F,F,Rear,F,Main,19.9993839263916,Volt DC,10,T,2W,F,F,14.970040080
7065490.224963,Ohm,10000000,5.5,F,F,F,F,F,F,Rear,F,Main,19.9993991851807,Volt DC,10,T,2W,F,F,15.052751740
7066012.344153,Ohm,10000000,5.5,F,F,F,F,F,F,Rear,F,Main,19.9993877410889,Volt DC,10,T,2W,F,F,15.135447540
7066697.869539,Ohm,10000000,5.5,F,F,F,F,F,F,Rear,F,Main,19.9993934631348,Volt DC,10,T,2W,F,F,15.218155620
7067098.723095,Ohm,10000000,5.5,F,F,F,F,F,F,Rear,F,Main,19.9993934631348,Volt DC,10,T,2W,F,F,15.300865260
7067451.320876,Ohm,10000000,5.5,F,F,F,F,F,F,Rear,F,Main,19.9993724822998,Volt DC,10,T,2W,F,F,15.383566220
7067835.185042,Ohm,10000000,5.5,F,F,F,F,F,F,Rear,F,Main,19.9993820190430,Volt DC,10,T,2W,F,F,15.466268000
7068497.206169,Ohm,10000000,5.5,F,F,F,F,F,F,Rear,F,Main,19.9993877410889,Volt DC,10,T,2W,F,F,15.548967720
7069154.487662,Ohm,10000000,5.5,F,F,F,F,F,F,Rear,F,Main,19.9993877410889,Volt DC,10,T,2W,F,F,15.631682760
7069417.548124,Ohm,10000000,5.5,F,F,F,F,F,F,Rear,F,Main,19.9993877410889,Volt DC,10,T,2W,F,F,15.714388440
7070376.632231,Ohm,10000000,5.5,F,F,F,F,F,F,Rear,F,Main,19.9993953704834,Volt DC,10,T,2W,F,F,15.797095300
7071210.591616,Ohm,10000000,5.5,F,F,F,F,F,F,Rear,F,Main,19.9993972778320,Volt DC,10,T,2W,F,F,15.879818240
7071817.390022,Ohm,10000000,5.5,F,F,F,F,F,F,Rear,F,Main,19.9993801116943,Volt DC,10,T,2W,F,F,15.962511080
7072189.612822,Ohm,10000000,5.5,F,F,F,F,F,F,Rear,F,Main,19.9993762969971,Volt DC,10,T,2W,F,F,16.045200760
7072689.965351,Ohm,10000000,5.5,F,F,F,F,F,F,Rear,F,Main,19.9993953704834,Volt DC,10,T,2W,F,F,16.127908160
7073398.943301,Ohm,10000000,5.5,F,F,F,F,F,F,Rear,F,Main,19.9993801116943,Volt DC,10,T,2W,F,F,16.210620740
7073833.473166,Ohm,10000000,5.5,F,F,F,F,F,F,Rear,F,Main,19.9993991851807,Volt DC,10,T,2W,F,F,16.293314820
7074650.290841,Ohm,10000000,5.5,F,F,F,F,F,F,Rear,F,Main,19.9993953704834,Volt DC,10,T,2W,F,F,16.376006740
7075199.908488,Ohm,10000000,5.5,F,F,F,F,F,F,Rear,F,Main,19.9993934631348,Volt DC,10,T,2W,F,F,16.458722340
7075706.182261,Ohm,10000000,5.5,F,F,F,F,F,F,Rear,F,Main,19.9993782043457,Volt DC,10,T,2W,F,F,16.541426680
7076203.126905,Ohm,10000000,5.5,F,F,F,F,F,F,Rear,F,Main,19.9993782043457,Volt DC,10,T,2W,F,F,16.624145900
7076725.404286,Ohm,10000000,5.5,F,F,F,F,F,F,Rear,F,Main,19.9993820190430,Volt DC,10,T,2W,F,F,16.706859460
7077208.467034,Ohm,10000000,5.5,F,F,F,F,F,F,Rear,F,Main,19.9993858337402,Volt DC,10,T,2W,F,F,16.789565900
7077921.476968,Ohm,10000000,5.5,F,F,F,F,F,F,Rear,F,Main,19.9993858337402,Volt DC,10,T,2W,F,F,16.872261240
7078384.133011,Ohm,10000000,5.5,F,F,F,F,F,F,Rear,F,Main,19.9993782043457,Volt DC,10,T,2W,F,F,16.954963400
7079209.219584,Ohm,10000000,5.5,F,F,F,F,F,F,Rear,F,Main,19.9993915557861,Volt DC,10,T,2W,F,F,17.037661240
7079706.1916,Ohm,10000000,5.5,F,F,F,F,F,F,Rear,F,Main,19.9993934631348,Volt DC,10,T,2W,F,F,17.120374240
7080166.907164,Ohm,10000000,5.5,F,F,F,F,F,F,Rear,F,Main,19.9993877410889,Volt DC,10,T,2W,F,F,17.203082420
7080860.711206,Ohm,10000000,5.5,F,F,F,F,F,F,Rear,F,Main,19.9993801116943,Volt DC,10,T,2W,F,F,17.285788240
7081318.411439,Ohm,10000000,5.5,F,F,F,F,F,F,Rear,F,Main,19.9993686676025,Volt DC,10,T,2W,F,F,17.368508540
7081817.811417,Ohm,10000000,5.5,F,F,F,F,F,F,Rear,F,Main,19.9993782043457,Volt DC,10,T,2W,F,F,17.451219320
7082425.300871,Ohm,10000000,5.5,F,F,F,F,F,F,Rear,F,Main,19.9993610382080,Volt DC,10,T,2W,F,F,17.533922520
7083342.610473,Ohm,10000000,5.5,F,F,F,F,F,F,Rear,F,Main,19.9993953704834,Volt DC,10,T,2W,F,F,17.616625220
7083663.339805,Ohm,10000000,5.5,F,F,F,F,F,F,Rear,F,Main,19.9993667602539,Volt DC,10,T,2W,F,F,17.699333760
7084326.298597,Ohm,10000000,5.5,F,F,F,F,F,F,Rear,F,Main,19.9993667602539,Volt DC,10,T,2W,F,F,17.782040380
7085068.137966,Ohm,10000000,5.5,F,F,F,F,F,F,Rear,F,Main,19.9993667602539,Volt DC,10,T,2W,F,F,17.864744920
7085504.813576,Ohm,10000000,5.5,F,F,F,F,F,F,Rear,F,Main,19.9993782043457,Volt DC,10,T,2W,F,F,17.947455600
7086370.261179,Ohm,10000000,5.5,F,F,F,F,F,F,Rear,F,Main,19.9993686676025,Volt DC,10,T,2W,F,F,18.030174260
7086859.837326,Ohm,10000000,5.5,F,F,F,F,F,F,Rear,F,Main,19.9993839263916,Volt DC,10,T,2W,F,F,18.112901300
7087305.706548,Ohm,10000000,5.5,F,F,F,F,F,F,Rear,F,Main,19.9993820190430,Volt DC,10,T,2W,F,F,18.195600600
7087515.188952,Ohm,10000000,5.5,F,F,F,F,F,F,Rear,F,Main,19.9993801116943,Volt DC,10,T,2W,F,F,18.278302680
7088467.339436,Ohm,10000000,5.5,F,F,F,F,F,F,Rear,F,Main,19.9993801116943,Volt DC,10,T,2W,F,F,18.361012420
7089084.698632,Ohm,10000000,5.5,F,F,F,F,F,F,Rear,F,Main,19.9993553161621,Volt DC,10,T,2W,F,F,18.443712420
7089636.677428,Ohm,10000000,5.5,F,F,F,F,F,F,Rear,F,Main,19.9993762969971,Volt DC,10,T,2W,F,F,18.526418200
7090183.645475,Ohm,10000000,5.5,F,F,F,F,F,F,Rear,F,Main,19.9993877410889,Volt DC,10,T,2W,F,F,18.609120720
7090674.470002,Ohm,10000000,5.5,F,F,F,F,F,F,Rear,F,Main,19.9993953704834,Volt DC,10,T,2W,F,F,18.691835500
7091371.015057,Ohm,10000000,5.5,F,F,F,F,F,F,Rear,F,Main,19.9993896484375,Volt DC,10,T,2W,F,F,18.774543820
7091941.066336,Ohm,10000000,5.5,F,F,F,F,F,F,Rear,F,Main,19.9993896484375,Volt DC,10,T,2W,F,F,18.857252520
7092572.45296,Ohm,10000000,5.5,F,F,F,F,F,F,Rear,F,Main,19.9993801116943,Volt DC,10,T,2W,F,F,18.939968260
7093107.860291,Ohm,10000000,5.5,F,F,F,F,F,F,Rear,F,Main,19.9993915557861,Volt DC,10,T,2W,F,F,19.022663540
7093575.215618,Ohm,10000000,5.5,F,F,F,F,F,F,Rear,F,Main,19.9993915557861,Volt DC,10,T,2W,F,F,19.105356860
7094319.460247,Ohm,10000000,5.5,F,F,F,F,F,F,Rear,F,Main,19.9993896484375,Volt DC,10,T,2W,F,F,19.188060320
7094634.286455,Ohm,10000000,5.5,F,F,F,F,F,F,Rear,F,Main,19.9993915557861,Volt DC,10,T,2W,F,F,19.270764680
7095434.428584,Ohm,10000000,5.5,F,F,F,F,F,F,Rear,F,Main,19.9993820190430,Volt DC,10,T,2W,F,F,19.353473980
7096129.257107,Ohm,10000000,5.5,F,F,F,F,F,F,Rear,F,Main,19.9993801116943,Volt DC,10,T,2W,F,F,19.436183220
7096644.689689,Ohm,10000000,5.5,F,F,F,F,F,F,Rear,F,Main,19.9993724822998,Volt DC,10,T,2W,F,F,19.518924160
7097049.208393,Ohm,10000000,5.5,F,F,F,F,F,F,Rear,F,Main,19.9993667602539,Volt DC,10,T,2W,F,F,19.601639140
7098095.674935,Ohm,10000000,5.5,F,F,F,F,F,F,Rear,F,Main,19.9993896484375,Volt DC,10,T,2W,F,F,19.684341360
7098581.603638,Ohm,10000000,5.5,F,F,F,F,F,F,Rear,F,Main,19.9993820190430,Volt DC,10,T,2W,F,F,19.767054980
7098946.861826,Ohm,10000000,5.5,F,F,F,F,F,F,Rear,F,Main,19.9993877410889,Volt DC,10,T,2W,F,F,19.849759340
7099421.551096,Ohm,10000000,5.5,F,F,F,F,F,F,Rear,F,Main,19.9993820190430,Volt DC,10,T,2W,F,F,19.932465660
7099712.552992,Ohm,10000000,5.5,F,F,F,F,F,F,Rear,F,Main,19.9993801116943,Volt DC,10,T,2W,F,F,20.015165480
7100187.971337,Ohm,10000000,5.5,F,F,F,F,F,F,Rear,F,Main,19.9993648529053,Volt DC,10,T,2W,F,F,20.097878860
7100935.064302,Ohm,10000000,5.5,F,F,F,F,F,F,Rear,F,Main,19.9993686676025,Volt DC,10,T,2W,F,F,20.180575920
7101435.659775,Ohm,10000000,5.5,F,F,F,F,F,F,Rear,F,Main,19.9993915557861,Volt DC,10,T,2W,F,F,20.263277360
7102114.51485,Ohm,10000000,5.5,F,F,F,F,F,F,Rear,F,Main,19.9993801116943,Volt DC,10,T,2W,F,F,20.345968500
7102579.196795,Ohm,10000000,5.5,F,F,F,F,F,F,Rear,F,Main,19.9993934631348,Volt DC,10,T,2W,F,F,20.428668280
7103347.027834,Ohm,10000000,5.5,F,F,F,F,F,F,Rear,F,Main,19.9993896484375,Volt DC,10,T,2W,F,F,20.511359580
7103655.355401,Ohm,10000000,5.5,F,F,F,F,F,F,Rear,F,Main,19.9993839263916,Volt DC,10,T,2W,F,F,20.594065280
7103984.261335,Ohm,10000000,5.5,F,F,F,F,F,F,Rear,F,Main,19.9993762969971,Volt DC,10,T,2W,F,F,20.676782000
7105060.999235,Ohm,10000000,5.5,F,F,F,F,F,F,Rear,F,Main,19.9993801116943,Volt DC,10,T,2W,F,F,20.759484160
7105389.820924,Ohm,10000000,5.5,F,F,F,F,F,F,Rear,F,Main,19.9993896484375,Volt DC,10,T,2W,F,F,20.842178000
7105740.964654,Ohm,10000000,5.5,F,F,F,F,F,F,Rear,F,Main,19.9993762969971,Volt DC,10,T,2W,F,F,20.924894020
7106111.861693,Ohm,10000000,5.5,F,F,F,F,F,F,Rear,F,Main,19.9993877410889,Volt DC,10,T,2W,F,F,21.007605540
7106772.194423,Ohm,10000000,5.5,F,F,F,F,F,F,Rear,F,Main,19.9993782043457,Volt DC,10,T,2W,F,F,21.090305140
7107375.944283,Ohm,10000000,5.5,F,F,F,F,F,F,Rear,F,Main,19.9993820190430,Volt DC,10,T,2W,F,F,21.173020060
7107847.376021,Ohm,10000000,5.5,F,F,F,F,F,F,Rear,F,Main,19.9993801116943,Volt DC,10,T,2W,F,F,21.255718860
7108194.111946,Ohm,10000000,5.5,F,F,F,F,F,F,Rear,F,Main,19.9993762969971,Volt DC,10,T,2W,F,F,21.338434820
7108781.441764,Ohm,10000000,5.5,F,F,F,F,F,F,Rear,F,Main,19.9993801116943,Volt DC,10,T,2W,F,F,21.421132520
7109002.379034,Ohm,10000000,5.5,F,F,F,F,F,F,Rear,F,Main,19.9993858337402,Volt DC,10,T,2W,F,F,21.503842140
7109697.098683,Ohm,10000000,5.5,F,F,F,F,F,F,Rear,F,Main,19.9993858337402,Volt DC,10,T,2W,F,F,21.586549600
7110268.537449,Ohm,10000000,5.5,F,F,F,F,F,F,Rear,F,Main,19.9993782043457,Volt DC,10,T,2W,F,F,21.669262100
7110813.404824,Ohm,10000000,5.5,F,F,F,F,F,F,Rear,F,Main,19.9993877410889,Volt DC,10,T,2W,F,F,21.751968560
7111490.9641,Ohm,10000000,5.5,F,F,F,F,F,F,Rear,F,Main,19.9993934631348,Volt DC,10,T,2W,F,F,21.834686380
7111761.784969,Ohm,10000000,5.5,F,F,F,F,F,F,Rear,F,Main,19.9993934631348,Volt DC,10,T,2W,F,F,21.917396260
7112500.547237,Ohm,10000000,5.5,F,F,F,F,F,F,Rear,F,Main,19.9993896484375,Volt DC,10,T,2W,F,F,22.000092740
7113025.638461,Ohm,10000000,5.5,F,F,F,F,F,F,Rear,F,Main,19.9993782043457,Volt DC,10,T,2W,F,F,22.082804980
7113323.244848,Ohm,10000000,5.5,F,F,F,F,F,F,Rear,F,Main,19.9993820190430,Volt DC,10,T,2W,F,F,22.165522040
7113677.420127,Ohm,10000000,5.5,F,F,F,F,F,F,Rear,F,Main,19.9993782043457,Volt DC,10,T,2W,F,F,22.248220500
7114249.440617,Ohm,10000000,5.5,F,F,F,F,F,F,Rear,F,Main,19.9993801116943,Volt DC,10,T,2W,F,F,22.330934800
7115126.791532,Ohm,10000000,5.5,F,F,F,F,F,F,Rear,F,Main,19.9993858337402,Volt DC,10,T,2W,F,F,22.413642900
7115306.515475,Ohm,10000000,5.5,F,F,F,F,F,F,Rear,F,Main,19.9993991851807,Volt DC,10,T,2W,F,F,22.496343100
7116106.361577,Ohm,10000000,5.5,F,F,F,F,F,F,Rear,F,Main,19.9993934631348,Volt DC,10,T,2W,F,F,22.579041300
7116341.753471,Ohm,10000000,5.5,F,F,F,F,F,F,Rear,F,Main,19.9993705749512,Volt DC,10,T,2W,F,F,22.661748380
7117061.869667,Ohm,10000000,5.5,F,F,F,F,F,F,Rear,F,Main,19.9993877410889,Volt DC,10,T,2W,F,F,22.744456480
7117646.158988,Ohm,10000000,5.5,F,F,F,F,F,F,Rear,F,Main,19.9993934631348,Volt DC,10,T,2W,F,F,22.827166800
7118437.685112,Ohm,10000000,5.5,F,F,F,F,F,F,Rear,F,Main,19.9993839263916,Volt DC,10,T,2W,F,F,22.909874440
7118770.312103,Ohm,10000000,5.5,F,F,F,F,F,F,Rear,F,Main,19.9993877410889,Volt DC,10,T,2W,F,F,22.992572260
7119027.283022,Ohm,10000000,5.5,F,F,F,F,F,F,Rear,F,Main,19.9993877410889,Volt DC,10,T,2W,F,F,23.075266560
7119931.540729,Ohm,10000000,5.5,F,F,F,F,F,F,Rear,F,Main,19.9993896484375,Volt DC,10,T,2W,F,F,23.157976820
7120612.052267,Ohm,10000000,5.5,F,F,F,F,F,F,Rear,F,Main,19.9993858337402,Volt DC,10,T,2W,F,F,23.240690440
7120934.299825,Ohm,10000000,5.5,F,F,F,F,F,F,Rear,F,Main,19.9993858337402,Volt DC,10,T,2W,F,F,23.323395720
7121339.190278,Ohm,10000000,5.5,F,F,F,F,F,F,Rear,F,Main,19.9993782043457,Volt DC,10,T,2W,F,F,23.406107740
7121963.765701,Ohm,10000000,5.5,F,F,F,F,F,F,Rear,F,Main,19.9993801116943,Volt DC,10,T,2W,F,F,23.488796160
7122357.85436,Ohm,10000000,5.5,F,F,F,F,F,F,Rear,F,Main,19.9993839263916,Volt DC,10,T,2W,F,F,23.571486760
7122820.72788,Ohm,10000000,5.5,F,F,F,F,F,F,Rear,F,Main,19.9993896484375,Volt DC,10,T,2W,F,F,23.654190700
7123180.196723,Ohm,10000000,5.5,F,F,F,F,F,F,Rear,F,Main,19.9993915557861,Volt DC,10,T,2W,F,F,23.736891000
7123892.281727,Ohm,10000000,5.5,F,F,F,F,F,F,Rear,F,Main,19.9993839263916,Volt DC,10,T,2W,F,F,23.819597040
7124002.858121,Ohm,10000000,5.5,F,F,F,F,F,F,Rear,F,Main,19.9993801116943,Volt DC,10,T,2W,F,F,23.902294660
7124891.438426,Ohm,10000000,5.5,F,F,F,F,F,F,Rear,F,Main,19.9993782043457,Volt DC,10,T,2W,F,F,23.985003840
7125693.919568,Ohm,10000000,5.5,F,F,F,F,F,F,Rear,F,Main,19.9993705749512,Volt DC,10,T,2W,F,F,24.067694200
7126033.063,Ohm,10000000,5.5,F,F,F,F,F,F,Rear,F,Main,19.9993648529053,Volt DC,10,T,2W,F,F,24.150412180
7126416.769772,Ohm,10000000,5.5,F,F,F,F,F,F,Rear,F,Main,19.9993820190430,Volt DC,10,T,2W,F,F,24.233124560
7127060.817457,Ohm,10000000,5.5,F,F,F,F,F,F,Rear,F,Main,19.9993858337402,Volt DC,10,T,2W,F,F,24.315833360
7127502.251498,Ohm,10000000,5.5,F,F,F,F,F,F,Rear,F,Main,19.9993896484375,Volt DC,10,T,2W,F,F,24.398534540
7127828.553234,Ohm,10000000,5.5,F,F,F,F,F,F,Rear,F,Main,19.9993782043457,Volt DC,10,T,2W,F,F,24.481249600
7128301.753146,Ohm,10000000,5.5,F,F,F,F,F,F,Rear,F,Main,19.9993801116943,Volt DC,10,T,2W,F,F,24.563957740
7128695.217522,Ohm,10000000,5.5,F,F,F,F,F,F,Rear,F,Main,19.9993915557861,Volt DC,10,T,2W,F,F,24.646660060
7129127.573739,Ohm,10000000,5.5,F,F,F,F,F,F,Rear,F,Main,19.9993839263916,Volt DC,10,T,2W,F,F,24.729364480
7129484.042012,Ohm,10000000,5.5,F,F,F,F,F,F,Rear,F,Main,19.9993934631348,Volt DC,10,T,2W,F,F,24.812069920
7129852.648095,Ohm,10000000,5.5,F,F,F,F,F,F,Rear,F,Main,19.9993915557861,Volt DC,10,T,2W,F,F,24.894757320
7130428.563248,Ohm,10000000,5.5,F,F,F,F,F,F,Rear,F,Main,19.9993743896484,Volt DC,10,T,2W,F,F,24.977457540
7131044.123001,Ohm,10000000,5.5,F,F,F,F,F,F,Rear,F,Main,19.9993724822998,Volt DC,10,T,2W,F,F,25.060149460
7131193.998837,Ohm,10000000,5.5,F,F,F,F,F,F,Rear,F,Main,19.9993858337402,Volt DC,10,T,2W,F,F,25.142848520
7131770.300304,Ohm,10000000,5.5,F,F,F,F,F,F,Rear,F,Main,19.9993934631348,Volt DC,10,T,2W,F,F,25.225566140
7132354.180142,Ohm,10000000,5.5,F,F,F,F,F,F,Rear,F,Main,19.9993896484375,Volt DC,10,T,2W,F,F,25.308266080
7132739.857287,Ohm,10000000,5.5,F,F,F,F,F,F,Rear,F,Main,19.9993877410889,Volt DC,10,T,2W,F,F,25.390957340
7133096.176022,Ohm,10000000,5.5,F,F,F,F,F,F,Rear,F,Main,19.9993877410889,Volt DC,10,T,2W,F,F,25.473653860
7133242.258462,Ohm,10000000,5.5,F,F,F,F,F,F,Rear,F,Main,19.9993934631348,Volt DC,10,T,2W,F,F,25.556356220
7134051.933866,Ohm,10000000,5.5,F,F,F,F,F,F,Rear,F,Main,19.9993877410889,Volt DC,10,T,2W,F,F,25.639082700
7134778.86064,Ohm,10000000,5.5,F,F,F,F,F,F,Rear,F,Main,19.9993896484375,Volt DC,10,T,2W,F,F,25.721779000
7135280.359622,Ohm,10000000,5.5,F,F,F,F,F,F,Rear,F,Main,19.9993839263916,Volt DC,10,T,2W,F,F,25.804478000
7135588.478924,Ohm,10000000,5.5,F,F,F,F,F,F,Rear,F,Main,19.9993762969971,Volt DC,10,T,2W,F,F,25.887190840
7135912.693402,Ohm,10000000,5.5,F,F,F,F,F,F,Rear,F,Main,19.9993877410889,Volt DC,10,T,2W,F,F,25.969896600
7136309.72604,Ohm,10000000,5.5,F,F,F,F,F,F,Rear,F,Main,19.9993743896484,Volt DC,10,T,2W,F,F,26.052603960
7136766.304142,Ohm,10000000,5.5,F,F,F,F,F,F,Rear,F,Main,19.9993801116943,Volt DC,10,T,2W,F,F,26.135318000
7137083.7469,Ohm,10000000,5.5,F,F,F,F,F,F,Rear,F,Main,19.9993820190430,Volt DC,10,T,2W,F,F,26.218034900
7137841.035643,Ohm,10000000,5.5,F,F,F,F,F,F,Rear,F,Main,19.9993877410889,Volt DC,10,T,2W,F,F,26.300731060
7138160.413142,Ohm,10000000,5.5,F,F,F,F,F,F,Rear,F,Main,19.9993915557861,Volt DC,10,T,2W,F,F,26.383430260
7138925.737233,Ohm,10000000,5.5,F,F,F,F,F,F,Rear,F,Main,19.9993915557861,Volt DC,10,T,2W,F,F,26.466130380
7138983.983393,Ohm,10000000,5.5,F,F,F,F,F,F,Rear,F,Main,19.9993972778320,Volt DC,10,T,2W,F,F,26.548830280
7139517.368148,Ohm,10000000,5.5,F,F,F,F,F,F,Rear,F,Main,19.9993915557861,Volt DC,10,T,2W,F,F,26.631535820
7139943.086657,Ohm,10000000,5.5,F,F,F,F,F,F,Rear,F,Main,19.9994087219238,Volt DC,10,T,2W,F,F,26.714245600
7140192.532979,Ohm,10000000,5.5,F,F,F,F,F,F,Rear,F,Main,19.9993801116943,Volt DC,10,T,2W,F,F,26.796936420
7140968.149014,Ohm,10000000,5.5,F,F,F,F,F,F,Rear,F,Main,19.9993801116943,Volt DC,10,T,2W,F,F,26.879646080
7140906.246049,Ohm,10000000,5.5,F,F,F,F,F,F,Rear,F,Main,19.9993934631348,Volt DC,10,T,2W,F,F,26.962361600
7141862.763085,Ohm,10000000,5.5,F,F,F,F,F,F,Rear,F,Main,19.9994010925293,Volt DC,10,T,2W,F,F,27.045060760
7142392.970584,Ohm,10000000,5.5,F,F,F,F,F,F,Rear,F,Main,19.9993820190430,Volt DC,10,T,2W,F,F,27.127766800
7142814.059017,Ohm,10000000,5.5,F,F,F,F,F,F,Rear,F,Main,19.9993820190430,Volt DC,10,T,2W,F,F,27.210474460
7143136.855713,Ohm,10000000,5.5,F,F,F,F,F,F,Rear,F,Main,19.9993762969971,Volt DC,10,T,2W,F,F,27.293182480
7143435.842447,Ohm,10000000,5.5,F,F,F,F,F,F,Rear,F,Main,19.9993476867676,Volt DC,10,T,2W,F,F,27.375905580
7144123.234032,Ohm,10000000,5.5,F,F,F,F,F,F,Rear,F,Main,19.9993667602539,Volt DC,10,T,2W,F,F,27.458610420
7144904.575739,Ohm,10000000,5.5,F,F,F,F,F,F,Rear,F,Main,19.9993820190430,Volt DC,10,T,2W,F,F,27.541308100
7145335.146659,Ohm,10000000,5.5,F,F,F,F,F,F,Rear,F,Main,19.9993801116943,Volt DC,10,T,2W,F,F,27.624019480
7145843.283165,Ohm,10000000,5.5,F,F,F,F,F,F,Rear,F,Main,19.9993839263916,Volt DC,10,T,2W,F,F,27.706733980
7146393.574508,Ohm,10000000,5.5,F,F,F,F,F,F,Rear,F,Main,19.9993820190430,Volt DC,10,T,2W,F,F,27.789443600
7146771.683789,Ohm,10000000,5.5,F,F,F,F,F,F,Rear,F,Main,19.9993839263916,Volt DC,10,T,2W,F,F,27.872168400
7147078.401462,Ohm,10000000,5.5,F,F,F,F,F,F,Rear,F,Main,19.9993858337402,Volt DC,10,T,2W,F,F,27.954875120
7147485.018069,Ohm,10000000,5.5,F,F,F,F,F,F,Rear,F,Main,19.9993762969971,Volt DC,10,T,2W,F,F,28.037581180
7147984.645973,Ohm,10000000,5.5,F,F,F,F,F,F,Rear,F,Main,19.9993782043457,Volt DC,10,T,2W,F,F,28.120297160
7148707.720679,Ohm,10000000,5.5,F,F,F,F,F,F,Rear,F,Main,19.9993743896484,Volt DC,10,T,2W,F,F,28.203010140
7148682.73761,Ohm,10000000,5.5,F,F,F,F,F,F,Rear,F,Main,19.9993743896484,Volt DC,10,T,2W,F,F,28.285707700
7149338.389951,Ohm,10000000,5.5,F,F,F,F,F,F,Rear,F,Main,19.9993896484375,Volt DC,10,T,2W,F,F,28.368404320
7149902.386064,Ohm,10000000,5.5,F,F,F,F,F,F,Rear,F,Main,19.9993839263916,Volt DC,10,T,2W,F,F,28.451115960
7150469.556617,Ohm,10000000,5.5,F,F,F,F,F,F,Rear,F,Main,19.9993705749512,Volt DC,10,T,2W,F,F,28.533822280
7151019.72296,Ohm,10000000,5.5,F,F,F,F,F,F,Rear,F,Main,19.9993858337402,Volt DC,10,T,2W,F,F,28.616512960
7151501.998492,Ohm,10000000,5.5,F,F,F,F,F,F,Rear,F,Main,19.9993801116943,Volt DC,10,T,2W,F,F,28.699224180
7151902.063815,Ohm,10000000,5.5,F,F,F,F,F,F,Rear,F,Main,19.9993801116943,Volt DC,10,T,2W,F,F,28.781919540
7152284.30258,Ohm,10000000,5.5,F,F,F,F,F,F,Rear,F,Main,19.9993610382080,Volt DC,10,T,2W,F,F,28.864609720
7152837.676767,Ohm,10000000,5.5,F,F,F,F,F,F,Rear,F,Main,19.9993877410889,Volt DC,10,T,2W,F,F,28.947312960
7153328.062209,Ohm,10000000,5.5,F,F,F,F,F,F,Rear,F,Main,19.9993877410889,Volt DC,10,T,2W,F,F,29.030014420
7153980.909483,Ohm,10000000,5.5,F,F,F,F,F,F,Rear,F,Main,19.9993667602539,Volt DC,10,T,2W,F,F,29.112724100
7153943.189116,Ohm,10000000,5.5,F,F,F,F,F,F,Rear,F,Main,19.9993686676025,Volt DC,10,T,2W,F,F,29.195418500
7154313.108241,Ohm,10000000,5.5,F,F,F,F,F,F,Rear,F,Main,19.9993877410889,Volt DC,10,T,2W,F,F,29.278133120
7154895.331149,Ohm,10000000,5.5,F,F,F,F,F,F,Rear,F,Main,19.9993705749512,Volt DC,10,T,2W,F,F,29.360839280
7155405.709821,Ohm,10000000,5.5,F,F,F,F,F,F,Rear,F,Main,19.9993801116943,Volt DC,10,T,2W,F,F,29.443551080
7155888.116221,Ohm,10000000,5.5,F,F,F,F,F,F,Rear,F,Main,19.9993877410889,Volt DC,10,T,2W,F,F,29.526254620
7156431.30374,Ohm,10000000,5.5,F,F,F,F,F,F,Rear,F,Main,19.9993762969971,Volt DC,10,T,2W,F,F,29.608965780
7156814.871085,Ohm,10000000,5.5,F,F,F,F,F,F,Rear,F,Main,19.9993953704834,Volt DC,10,T,2W,F,F,29.691682640
7157270.720182,Ohm,10000000,5.5,F,F,F,F,F,F,Rear,F,Main,19.9993705749512,Volt DC,10,T,2W,F,F,29.774391420
7157466.510932,Ohm,10000000,5.5,F,F,F,F,F,F,Rear,F,Main,19.9993724822998,Volt DC,10,T,2W,F,F,29.857092120
7158104.7273,Ohm,10000000,5.5,F,F,F,F,F,F,Rear,F,Main,19.9993801116943,Volt DC,10,T,2W,F,F,29.939802360
7158589.226481,Ohm,10000000,5.5,F,F,F,F,F,F,Rear,F,Main,19.9993762969971,Volt DC,10,T,2W,F,F,30.022501860
7158964.36531,Ohm,10000000,5.5,F,F,F,F,F,F,Rear,F,Main,19.9993858337402,Volt DC,10,T,2W,F,F,30.105198240
7159439.556848,Ohm,10000000,5.5,F,F,F,F,F,F,Rear,F,Main,19.9993801116943,Volt DC,10,T,2W,F,F,30.187901160
7160130.481296,Ohm,10000000,5.5,F,F,F,F,F,F,Rear,F,Main,19.9993858337402,Volt DC,10,T,2W,F,F,30.270612060
7160427.736035,Ohm,10000000,5.5,F,F,F,F,F,F,Rear,F,Main,19.9993743896484,Volt DC,10,T,2W,F,F,30.353312260
7160849.504826,Ohm,10000000,5.5,F,F,F,F,F,F,Rear,F,Main,19.9993801116943,Volt DC,10,T,2W,F,F,30.436018700
7160900.041155,Ohm,10000000,5.5,F,F,F,F,F,F,Rear,F,Main,19.9993877410889,Volt DC,10,T,2W,F,F,30.518728040
7161094.564158,Ohm,10000000,5.5,F,F,F,F,F,F,Rear,F,Main,19.9993839263916,Volt DC,10,T,2W,F,F,30.601424540
7161638.278394,Ohm,10000000,5.5,F,F,F,F,F,F,Rear,F,Main,19.9993896484375,Volt DC,10,T,2W,F,F,30.684131700
7161974.714685,Ohm,10000000,5.5,F,F,F,F,F,F,Rear,F,Main,19.9993667602539,Volt DC,10,T,2W,F,F,30.766828780
7162571.339504,Ohm,10000000,5.5,F,F,F,F,F,F,Rear,F,Main,19.9993667602539,Volt DC,10,T,2W,F,F,30.849537440
7163352.524317,Ohm,10000000,5.5,F,F,F,F,F,F,Rear,F,Main,19.9993801116943,Volt DC,10,T,2W,F,F,30.932253400
