Repository: PriyanshuKumar9798/self-sensing-gfrp-cnt

# Self-Sensing GFRP/CNT Composites under Flexural Loading

Undergraduate research project, AS4545, Department of Aerospace Engineering,
Indian Institute of Technology Madras.

Author: Priyanshu Kumar (AE22B048)

## Overview

Four nominally identical bars of a glass-fibre composite with carbon nanotubes
(CNTs) dispersed in the matrix were loaded to failure in three-point bending. A
universal testing machine recorded the load and deflection while a Keithley
source-meter recorded the electrical resistance of the embedded CNT network, both
at about 12 Hz. Because the glass fibres do not conduct, the resistance reflects
the state of the matrix, where damage begins. This project uses that resistance
signal to forecast failure and raise an early-warning alarm on a bar the model has
never seen.

The work is organised in five stages: a reproducible data pipeline, a causal
feature set, classical baselines, sequence models with data augmentation, and a
calibrated alarm. Every model is evaluated by leave-one-specimen-out (LOSO)
cross-validation, which trains on three bars and tests on the fourth.

## Headline results

All figures are under LOSO with a fixed random seed.

| Stage | Result |
|-------|--------|
| Classical baseline (gradient-boosted trees) | deflection-to-failure error of 1.51 mm |
| Sequence models (TCN, LSTM) | best of 1.49 mm; competitive but no clear gain over the baseline |
| Calibrated alarm | precision 1.00, recall 1.00, median warning of 73.9 s, no false alarms |

The full analysis, design decisions, and a dated progress record are in
[`PROJECT_PLAN.md`](./PROJECT_PLAN.md). The final report is in
[`final_report/`](./final_report/).

## Repository layout

```
.
├── PROJECT_PLAN.md          design document, decision log, progress log
├── README.md
├── requirements.txt
├── UTM/                     raw UTM .xls files (S1..S4)
├── Sourcemeter/             raw source-meter .csv files (s1..s4)
├── code/
│   ├── Makefile             reproducibility entry points
│   ├── src/
│   │   ├── data/            pipeline and QA figures
│   │   ├── features/        causal feature engineering and labels
│   │   ├── models/          baselines and sequence models
│   │   ├── training/        augmentation and the sequence-model trainer
│   │   └── evaluation/      LOSO harness, metrics, calibration, alarm
│   ├── tests/               causality unit test
│   ├── notebooks/           exploratory QA and EDA notebooks
│   ├── data/processed/      generated parquet tables
│   └── reports/             scorecards and figures
└── final_report/            LaTeX report and compiled PDF
```

## Reproducing the results

All commands run from the `code/` directory.

```bash
cd code

make pipeline    # build the tidy 12 Hz dataset from the raw files
make features    # causal features and labels
make test        # the causality unit test
make phase2      # classical LOSO baselines and scorecard
make phase3      # sequence models, augmentation, and ablation
make phase4      # calibration and the alarm operating curve
make report      # compile the final report (needs a LaTeX installation)
```

To apply the trained model to a new specimen and, if it was loaded to failure,
score its accuracy:

```bash
make predict UTM=path/to/new.xls SM=path/to/new.csv NAME=S5
```

This trains a final model on all labelled specimens, runs the same causal
pipeline on the new bar, and writes a predictions CSV and a deflection-to-failure
plot to `code/reports/`.

`make all` runs the full pipeline end to end. Intermediate tables are written to
`code/data/processed/`, and the per-stage scorecards and figures to
`code/reports/`. Random seeds are fixed and recorded in each scorecard.

## Method notes

Three rules are enforced throughout and motivated in `PROJECT_PLAN.md`:

- Features are causal. A feature at time t uses only data up to time t, which a
  unit test verifies. This keeps the system deployable in real time.
- Generalisation is measured only by leave-one-specimen-out cross-validation,
  never by a random split within a bar.
- All resistance work is in the fractional change, ΔR/R₀, because the baseline
  resistance varies almost tenfold between bars.

File: code/notebooks/00_pipeline_qa.ipynb
# Phase 0 — Pipeline QA

Sanity checks on `data/processed/all_specimens.parquet`. Figures are generated by `src/data/qa_figures.py` (so they stay reproducible via `make qa`).

```
import sys; sys.path.insert(0, '..')
from src.data import qa_figures
df = qa_figures.load()
df.groupby('specimen').agg(
    n=('t', 'size'), dur_s=('t', lambda s: s.max() - s.min()),
    peak_load_kN=('load_kN', 'max'), D_peak_mm=('deflection_mm', 'max'),
    max_FCR_pct=('FCR_pct', 'max'), rate=('loading_rate_mm_per_s', 'first'))
```

             n       dur_s  peak_load_kN  D_peak_mm  max_FCR_pct      rate
specimen                                                                  
S1        5674  472.750000      0.179535   7.928797    14.775887  0.016967
S2        8773  731.000000      0.144236  12.313646    17.839533  0.016984
S3        4789  399.000000      0.121045  13.082601     5.807588  0.033207
S4        4319  359.833333      0.060032  11.763399     9.570765  0.033187

## Per-specimen traces
Load should rise then drop at fracture; ΔR/R₀ should show the steep early rise, the saturation plateau, then features near the load peak (dashed line).

```
qa_figures.per_specimen_traces(df);
```

## Combined ΔR/R₀ vs deflection
All four bars should share the same qualitative shape despite the 8x spread in baseline R₀.

```
qa_figures.combined_fcr_vs_deflection(df);
```

File: code/notebooks/01_features_eda.ipynb
# Phase 1 — Feature / label EDA
Distributions overall and per damage stage, per-specimen feature-vs-deflection panels, and the feature correlation matrix. Source table: `data/processed/features.parquet`.

```
import sys; sys.path.insert(0, '..')
from pathlib import Path
import numpy as np, pandas as pd, matplotlib.pyplot as plt
from src.features.engineering import FEATURE_COLUMNS
from src.features.labels import STAGE_NAMES
plt.rcParams.update({'font.family': 'serif', 'figure.dpi': 130})
FIG = Path('../reports/figures/phase1'); FIG.mkdir(parents=True, exist_ok=True)
df = pd.read_parquet('../data/processed/features.parquet')
df.describe().T
```

                         count        mean         std          min  \
t                      23555.0  266.701357  178.639525     0.083279   
fcr                    23555.0    9.068292    2.858479    -6.076060   
dfcr_dD                23555.0    1.483417   10.117238   -49.637632   
d2fcr_dD2              23555.0    0.490720  208.196517 -2877.429063   
roll_mean_1mm          23555.0    8.722728    2.902113    -6.076060   
roll_std_1mm           23555.0    0.343450    0.525790     0.000000   
roll_mean_3mm          23555.0    8.418358    2.857024    -6.076060   
roll_std_3mm           23555.0    0.745487    0.701473     0.000000   
roll_mean_5mm          23555.0    8.248131    2.809496    -6.076060   
roll_std_5mm           23555.0    1.029838    0.710055     0.000000   
cum_fcr                23555.0   47.426071   32.289702    -0.014360   
defl_since_first_jump  23555.0    5.581797    3.492315    -0.017322   
n_jumps_last_3mm       23555.0    1.460497    1.273034     0.000000   
loading_rate           23555.0    0.023249    0.007899     0.016967   
log_R0                 23555.0   17.146940    0.930925    15.735467   
DTF_mm                 23555.0    3.782594    3.108177     0.000000   
TTF_s                  23555.0  175.621588  150.023407     0.000000   
load_kN                23555.0    0.098286    0.042550    -0.002786   
deflection_mm          23555.0    5.581576    3.492383    -0.017701   
stage                  23555.0    1.432732    0.893548     0.000000   

                              25%         50%         75%          max  
t                      122.749946  245.416612  370.791612   731.083279  
fcr                      6.732578   10.175717   11.167582    17.839533  
dfcr_dD                 -0.225150    0.258460    1.026538   149.116019  
d2fcr_dD2               -8.444941   -0.420358    8.619821  1812.616565  
roll_mean_1mm            5.742308    9.713036   10.918329    13.861087  
roll_std_1mm             0.062805    0.127195    0.351076     2.660561  
roll_mean_3mm            5.597944    9.253055   10.671104    11.953288  
roll_std_3mm             0.179512    0.394150    1.223153     2.660561  
roll_mean_5mm            5.495597    9.037840   10.566905    11.783101  
roll_std_5mm             0.311105    0.902258    1.779091     2.660561  
cum_fcr                 19.818031   44.925037   70.720747   128.402513  
defl_since_first_jump    2.615042    5.377563    8.238931    13.082038  
n_jumps_last_3mm         1.000000    1.000000    3.000000     5.000000  
loading_rate             0.016984    0.016984    0.033187     0.033207  
log_R0                  16.225190   17.774946   17.938814    17.938814  
DTF_mm                   0.742743    3.503483    6.263456    11.549069  
TTF_s                   32.916667  155.583333  284.416667   551.416667  
load_kN                  0.060252    0.104534    0.131227     0.179535  
deflection_mm            2.615067    5.377207    8.239023    13.082601  
stage                    1.000000    1.000000    2.000000     3.000000

## Feature distributions (overall)

```
cols = [c for c in FEATURE_COLUMNS if c not in ('loading_rate', 'log_R0')]
fig, axes = plt.subplots(3, 4, figsize=(14, 9))
for ax, c in zip(axes.ravel(), cols):
    lo, hi = df[c].quantile([0.01, 0.99])
    ax.hist(df[c].clip(lo, hi), bins=60, color='C0')
    ax.set_title(c, fontsize=9)
for ax in axes.ravel()[len(cols):]: ax.axis('off')
fig.suptitle('Feature distributions (1-99 pct clipped)'); fig.tight_layout()
fig.savefig(FIG / 'feature_distributions.png')
```

## Key features per stage

```
key = ['fcr', 'dfcr_dD', 'roll_std_3mm', 'cum_fcr', 'defl_since_first_jump', 'n_jumps_last_3mm']
order = [0, 1, 2, 3]
fig, axes = plt.subplots(2, 3, figsize=(14, 8))
for ax, c in zip(axes.ravel(), key):
    data = [df.loc[df.stage == s, c].clip(*df[c].quantile([0.01, 0.99])) for s in order]
    ax.boxplot(data, labels=[STAGE_NAMES[s] for s in order], showfliers=False)
    ax.set_title(c, fontsize=10); ax.tick_params(axis='x', rotation=30)
fig.suptitle('Feature value by damage stage'); fig.tight_layout()
fig.savefig(FIG / 'features_by_stage.png')
```

/var/folders/j9/02jnh31j4cvczjp1f9drgr3w0000gn/T/ipykernel_13294/1425012628.py:6: MatplotlibDeprecationWarning: The 'labels' parameter of boxplot() has been renamed 'tick_labels' since Matplotlib 3.9; support for the old name will be dropped in 3.11.
  ax.boxplot(data, labels=[STAGE_NAMES[s] for s in order], showfliers=False)
/var/folders/j9/02jnh31j4cvczjp1f9drgr3w0000gn/T/ipykernel_13294/1425012628.py:6: MatplotlibDeprecationWarning: The 'labels' parameter of boxplot() has been renamed 'tick_labels' since Matplotlib 3.9; support for the old name will be dropped in 3.11.
  ax.boxplot(data, labels=[STAGE_NAMES[s] for s in order], showfliers=False)
/var/folders/j9/02jnh31j4cvczjp1f9drgr3w0000gn/T/ipykernel_13294/1425012628.py:6: MatplotlibDeprecationWarning: The 'labels' parameter of boxplot() has been renamed 'tick_labels' since Matplotlib 3.9; support for the old name will be dropped in 3.11.
  ax.boxplot(data, labels=[STAGE_NAMES[s] for s in order], showfliers=False)
/var/folders/j9/02jnh31j4cvczjp1f9drgr3w0000gn/T/ipykernel_13294/1425012628.py:6: MatplotlibDeprecationWarning: The 'labels' parameter of boxplot() has been renamed 'tick_labels' since Matplotlib 3.9; support for the old name will be dropped in 3.11.
  ax.boxplot(data, labels=[STAGE_NAMES[s] for s in order], showfliers=False)
/var/folders/j9/02jnh31j4cvczjp1f9drgr3w0000gn/T/ipykernel_13294/1425012628.py:6: MatplotlibDeprecationWarning: The 'labels' parameter of boxplot() has been renamed 'tick_labels' since Matplotlib 3.9; support for the old name will be dropped in 3.11.
  ax.boxplot(data, labels=[STAGE_NAMES[s] for s in order], showfliers=False)
/var/folders/j9/02jnh31j4cvczjp1f9drgr3w0000gn/T/ipykernel_13294/1425012628.py:6: MatplotlibDeprecationWarning: The 'labels' parameter of boxplot() has been renamed 'tick_labels' since Matplotlib 3.9; support for the old name will be dropped in 3.11.
  ax.boxplot(data, labels=[STAGE_NAMES[s] for s in order], showfliers=False)

## Per-specimen feature vs deflection

```
show = ['fcr', 'dfcr_dD', 'roll_std_3mm', 'cum_fcr', 'defl_since_first_jump', 'n_jumps_last_3mm']
fig, axes = plt.subplots(2, 3, figsize=(14, 8))
for ax, c in zip(axes.ravel(), show):
    for s, g in df.groupby('specimen'):
        ax.plot(g['deflection_mm'], g[c], lw=0.7, label=s)
    ax.set_title(c, fontsize=10); ax.set_xlabel('deflection [mm]')
axes.ravel()[0].legend(fontsize=8); fig.suptitle('Features vs deflection'); fig.tight_layout()
fig.savefig(FIG / 'features_vs_deflection.png')
```

## Correlation matrix

```
corr = df[FEATURE_COLUMNS].corr()
fig, ax = plt.subplots(figsize=(9, 8))
im = ax.imshow(corr, cmap='RdBu_r', vmin=-1, vmax=1)
ax.set_xticks(range(len(FEATURE_COLUMNS))); ax.set_xticklabels(FEATURE_COLUMNS, rotation=90, fontsize=8)
ax.set_yticks(range(len(FEATURE_COLUMNS))); ax.set_yticklabels(FEATURE_COLUMNS, fontsize=8)
fig.colorbar(im, fraction=0.046); ax.set_title('Feature correlation'); fig.tight_layout()
fig.savefig(FIG / 'feature_correlation.png')
```
